Repository: shopnerd/canoe-studio

# Canoe Studio

Browser version of `canoe_script_012226.gh` (the team's Grasshopper concrete-canoe definition) plus analysis tools. No build step, vanilla JS, runs entirely client-side.

Live: https://shopnerd.github.io/canoe-studio/

Run locally: `npx http-server . -a 127.0.0.1 -p 8917 -c-1` → http://127.0.0.1:8917/ (needs a server — module worker + WASM).
Headless check: `node test/core-test.mjs` (builds the default design, prints hydrostatics, writes test/out/*.stl).

## Files
- `hull.js` — design core (pure math, Node + browser): PARAMS (defaults/ranges from the .gh), curves, station sections, loft, clipping, triangle soups, hydrostatics (`submerged`, `solveDraft`, `sectionArea`, `sliceLoops`, `analyze`).
- `solids.js` — Manifold 3.5.3 booleans: hull solid, concrete shell (hull − inward offset), stern chop, mold blocks; binary STL + store-only ZIP writers.
- `rules.js` — competition rule checks keyed by year (2027 = RFP issued 2026-09-08; the PDF is linked from the app, not redistributed). New RFP or addendum → add a year entry; nothing else hard-codes rules.
- `worker.js` — runs solids + analysis off the main thread.
- `app.js` — UI: parameter panel, three.js viewer, draggable 2D curve editors, analysis + build tabs, exports, undo, share link, localStorage.
- `test/ghparse.py`, `test/graph.py`, `test/graph.txt` — decoder for the .gh binary (GH_IO) and the dumped component graph the port was built from.

## How the .gh maps
1. **Curve generation** — cross section (YZ), profile = stem + keel split at the forefoot (XZ), plan/top curve (XY at z=H), sheer/top rocker (XZ). Interpolate(t) with chord knots → `interpolate()`. Validation boxes → `curves.valid` (flagged, not nulled).
2. **Canoe lofting** — stem moved to origin and rotated 90°; N+1 stations along the keel; Tween(cross section → stem, t=i/N); placed on keel; rotated −90°·min(i/nRot,1) about Z at the keel point; top extended to z=H; Y-scaled so width at z=H = plan curve closest point. Catmull-Rom loft, mirrored.
3. **Final shaping** — trim to sheer (min(H, sheer(x))), stern chop (Manifold trimByPlane), shell = hull − inner (offset along normals, clipped at y=0, raised lip).
4. **Mold blocks** — n×rows boxes trimmed at H+zOffset, minus canoe (flat top, moved up zOffset; X-aligned to one block in when chopped).

## Interpretations (not verifiable without Rhino)
- Top-rocker tangent: the .gh has end tangent −X at the bow end with points running midship→bow (would hook); we use a horizontal tangent at midship instead.
- The .gh's two List Items after "Split with Breps" both read index 0; we take stem = bow piece, keel = midship piece (matches how they're used downstream).
- Shell faces removed in the .gh are picked by sorted face centroid; we simply open the deck (and the chopped end).
- Analysis (not in the .gh): fresh water, paddlers as a centerline point mass, GZ with fixed CG, ITTC-57 friction only.

## 2027 rules integration (added 2026-09-13)
- Checks: 6.1.1 wall ≤ ½ in (+⅛ tol) · 6.2.2 names visible with 4 co-ed paddlers → freeboard ≥ 1 + 5 + ¼ = 6.25 in over the lettering run · 6.6.1 swamp test · 6.6 foam only within 36 in of tips (hollow volume computed with Manifold) · Ex.5 oven-dried < 80.0 pcf, reinforcement ≤ 50% of thickness, POA ≥ 40% · 5.7.1 3-person endurance slalom beam (shear/moment, exact section I, stresses with/without FS) + ACI two-way punching · 6.2.1 no CNC/3D-printed molds (info) · Ex.8 seats ≤ 20 in.
- 6.2.1 means the script's printed mold blocks can't be the competition mold. Hand hot-wire along CNC-cut templates is allowed ("jigs or templates"); a CNC hot-wire machine is not. Build & export → "Hot-wire templates" gives a profile at every block joint.
- Beam model: level trim, buoyancy per strip scaled to close equilibrium, moment residual removed linearly. The RFP wants hand-calculated section properties in the Calculation Package — the app is a cross-check.
- Not checked: mix design proportions (c/cm, C595 share, aggregate %), which live in the RFP's Excel templates.

## Hydrodynamics (added 2026-09-15)
- `hull.js › michellRw` — Michell (1898) thin-ship wave resistance on a half-breadth grid (integration by parts in x, exact exponential weights, λ = sec θ, Simpson). `hullOffsets` samples the loaded hull; `resistanceCurve` adds ITTC-57 friction × (1+k) and solves race speed from crew effective power.
- Validation: `node test/michell-check.mjs` reproduces Michell's worked example (Tuck 1989, ANZIAM J. B 30:365): 901 lbf seawater vs. Michell's ≈933–940 (about 4% low, within his stated rounding); an independent brute-force integration agrees to 0.1%. `test/resistance-conv.mjs` shows the 96×16 grid / 600-angle setting within ~1% of a fine grid.
- Limits: level trim, calm deep water, no turns, thin-ship assumption. Best for comparing designs. `paddlerPower` and `formFactor` are placeholders until a timed run and a tow test calibrate them.

File: learn/src/finals-2025.html
<!-- title: Lessons from the 2025 Finals | description: What the top displays at the 2025 ASCE Concrete Canoe Finals had in common, a display framework for 2027, the judge’s walk, and the required-items checklist. -->
<main class="wide">
  <div class="kicker">Guide · ASCE Concrete Canoe Finals · Cal Poly San Luis Obispo · June 27–29, 2025</div>
  <h1>Lessons from the 2025 Finals</h1>
  <p class="lede">Field notes from the Finals: 64 photos read display by display, what they reveal about how the best teams present, and a framework for building ours under the 2027 rules.</p>

  <div class="results" aria-label="2025 results">
    <span><b>1</b> Florida · Reptilia</span><span><b>2</b> Virginia Tech · Desperado</span><span><b>3</b> Western Kentucky</span><span><b>4</b> Texas A&amp;M · Prosperity</span><span><b>5</b> Laval</span>
    <span>Best Final Product: <b>Virginia Tech</b></span><span>Best Presentation: <b>Laval</b></span><span>Best Proposal: <b>Texas A&amp;M</b></span>
  </div>

  <div class="findings">
    <div class="finding"><b>The booth is one built object, not a table with a poster.</b><p>A saloon bar (VT), a gator kiosk with a roof (Florida), a honeycomb wall (K-State), a jukebox (Washington), a caboose (UW-Madison), stage curtains (Cal Poly). The theme is the furniture itself.</p></div>
    <div class="finding"><b>The cross-section is a timeline you can touch.</b><p>The best run mold → layer → mesh → layer → sanding grits → stain → seal along one piece, with a readable label at every stage and real layer thicknesses.</p></div>
    <div class="finding"><b>Every ingredient in its own labeled jar.</b><p>Product name and particle size on each: “Poraver 0.5–1.0 mm”, “K37 glass bubbles”, “VCAS 160”. Several teams split the liquid admixtures into separate small bottles.</p></div>
    <div class="finding"><b>Most finalists sanded their way to smooth. We don’t want to.</b><p>Their raw layers were lumpy, then sanded up to 1000–1500 grit. That’s dusty, hard on a concave interior, and avoidable with a fine finish layer troweled well. See the <a href="mix.html#trowel-finish">mix notes</a>.</p></div>
    <div class="finding"><b>Big numbers, and “better than last year.”</b><p>VT’s poster led with “25% thinner and 97 lb lighter” than their previous canoe, plus a spec table for each mix.</p></div>
    <div class="finding"><b>The theme doesn’t win by itself.</b><p>Florida won overall but placed 4th on Final Product. VT won it with the densest data. Theme earns attention. Evidence earns points.</p></div>
  </div>

  <h2>The evidence</h2>
  <p>Photos cropped to the displays themselves.</p>
  <div class="gallery">
    <figure class="shot"><img src="img/vt-saloon-display.jpg" alt="Virginia Tech's saloon-bar display with bottled materials, framed poster and reports" loading="lazy" width="1400" height="1191"><figcaption><b>Virginia Tech: the booth as an object.</b> A saloon bar. Materials in liquor bottles on the shelves, with the reports, samples and framed mesh on the bar top. Best Final Product.</figcaption></figure>
    <figure class="shot"><img src="img/vt-poster.jpg" alt="Virginia Tech's Desperado infographic with specifications" loading="lazy" width="1400" height="1050"><figcaption><b>VT’s infographic.</b> Cost, dimensions, reinforcement and one spec table per mix, plus a “25% thinner, 97 lb lighter” comparison with their previous canoe. Every number is readable from 4 ft.</figcaption></figure>
    <figure class="shot"><img src="img/vt-process-strip.jpg" alt="Virginia Tech's process strip from mold layers to sanded, stained and lettered finish" loading="lazy" width="1400" height="788"><figcaption><b>VT’s process strip.</b> Three concrete layers and meshes, inlay placeholder → void → filled, sanded 60 → 200 → 400 → 1000 grit, stencil, stain, seal, vinyl. One object teaches the whole build.</figcaption></figure>
    <figure class="shot"><img src="img/uf-kiosk.jpg" alt="Florida's Reptilia kiosk with process wall and materials jars" loading="lazy" width="1400" height="1193"><figcaption><b>Florida: kiosk with a roof.</b> Captioned photos grouped by sub-team, a one-page “Introducing Reptilia” poster, a mason-jar materials library and framed carbon mesh. Winner overall.</figcaption></figure>
    <figure class="shot"><img src="img/uf-cutaway.jpg" alt="Florida's cutaway showing ribs, epoxy, QC pins, layers and carbon fiber mesh" loading="lazy" width="1400" height="1172"><figcaption><b>Florida’s cutaway with QC pins.</b> Rib, epoxy, QC pin and strip, three layers with two carbon layers, then sanded and stained. A real trowel is mounted on the base, and bead strings on the pins show how thickness is checked.</figcaption></figure>
    <figure class="shot"><img src="img/kstate-honeycomb.jpg" alt="Kansas State's honeycomb display, one hexagon per build stage" loading="lazy" width="1386" height="1400"><figcaption><b>K-State: one hexagon per stage.</b> Mold &amp; Hull Design, Mixture Design, Casting Segments, Curing, Tensioning, Sanding &amp; Finishing, Outreach. The build order is the layout, with jars inside the story.</figcaption></figure>
    <figure class="shot"><img src="img/uwmadison-layers.jpg" alt="UW-Madison cutaway stepped by layer with thickness labels" loading="lazy" width="1167" height="1400"><figcaption><b>UW-Madison: thickness on the labels.</b> ⅛″ aesthetic / Spiderlath / ¼″ structural / Spiderlath / ⅛″ aesthetic, stepped like stairs, with the mold system beside it. The clearest “why is it ½ inch” explanation seen.</figcaption></figure>
    <figure class="shot"><img src="img/uw-jukebox-section.jpg" alt="University of Washington hull cross-section with tagged parts" loading="lazy" width="1400" height="929"><figcaption><b>Washington: a true U-section.</b> Polyurea lining, staples, cable, layer 1, fiberglass mesh, inlay, patching mix, foam bulkhead. A tag on every part, built into a jukebox with push buttons.</figcaption></figure>
    <figure class="shot"><img src="img/calpoly-materials.jpg" alt="Cal Poly's labeled apothecary bottles of materials and perfume bottles of admixtures" loading="lazy" width="1400" height="898"><figcaption><b>Cal Poly: dry vs. liquid.</b> Dry ingredients in apothecary bottles, admixtures in perfume bottles, including a shrinkage reducer and what looks like a viscosity modifier.</figcaption></figure>
    <figure class="shot"><img src="img/byu-cutaway.jpg" alt="BYU cutaway from raw foam through concrete lifts to stained inlays" loading="lazy" width="1400" height="1050"><figcaption><b>BYU: the cheap version.</b> Raw foam → sanded foam → joint compound → plastic wrap → three lifts and two meshes → sanded and stained. Hand-lettered tags. Anyone could build this in a weekend.</figcaption></figure>
    <figure class="shot"><img src="img/tongji-scale-section.jpg" alt="Tongji University's section with a cable and hanging scale" loading="lazy" width="882" height="1400"><figcaption><b>Tongji: something to do.</b> A cable and hanging scale across the section let visitors pull and read a force, turning a static sample into a workshop.</figcaption></figure>
    <figure class="shot"><img src="img/vt-admixtures.jpg" alt="Bottles labeled retarder, latex, air entrainer and water reducer" loading="lazy" width="1400" height="848"><figcaption><b>VT’s admixtures, bottled separately.</b> Retarder, latex, air entrainer, water reducer. That’s also a list of troweling tools; see the <a href="mix.html">mix notes</a>.</figcaption></figure>
    <figure class="shot bad"><img src="img/calpoly-piano-labels.jpg" alt="Cal Poly's piano-shaped cutaway with very small labels" loading="lazy" width="1400" height="1050"><figcaption><b>Avoid: labels you can’t read.</b> A beautiful piano cutaway, but the layer labels are too small to read from standing height. A judge with under 10 minutes won’t bend down.</figcaption></figure>
    <figure class="shot bad"><img src="img/uncc-lumpy-hull.jpg" alt="A painted hull whose surface shows lumps and dents in raking sunlight" loading="lazy" width="1400" height="765"><figcaption><b>Avoid: paint over lumps.</b> In raking sun, hand-troweled dents and ridges show straight through the paint. Surface quality is decided at the trowel. Paint, stain and sealer only make it more visible.</figcaption></figure>
  </div>

  <h2>A framework for our display</h2>
  <p>Judges get <b>under 10 minutes</b> for the whole Final Product (canoe, cross-section, materials and display), and the elevator pitch comes out of that (§7.1). So design for three viewing distances, each with one job.</p>
  <div class="cols">
    <div class="col"><div class="k">30 ft · 3 seconds</div><h3>Who we are</h3><ul><li>One theme readable across a lawn: name sign, booth shape, canoe stands.</li><li>Pick a theme that can <em>carry the process story</em> (a recipe book, a workshop, a field guide), not just decorate it.</li><li>Canoe on stands, gunwale top about 4 ft up, underside visible (§7.2.3).</li></ul></div>
    <div class="col"><div class="k">6 ft · 60 seconds</div><h3>What we did</h3><ul><li>One infographic: dimensions, weight, each mix’s specs, reinforcement, cost, and one “vs. last year” headline.</li><li>The build as a sequence (hexagons, a skirt flowchart, a photo wall) with ≥ 12 captioned photos.</li><li>Three to five innovation cards, each a benefit plus how you did it.</li></ul></div>
    <div class="col"><div class="k">Arm’s length · minutes</div><h3>Prove it</h3><ul><li>The full-scale cross-section on its own stand: mold, raw → finished stages, a readable label on every element.</li><li>Jars with product name and size, split cylinders, a broken flexural sample, raw mesh.</li><li>Something to do: a grit strip to feel, a depth gauge to push, a stencil to try.</li></ul></div>
  </div>

  <h3>The judge’s walk</h3>
  <p>Lay the booth out so a judge moving left to right meets these in order. It doubles as the skeleton of the elevator pitch.</p>
  <ol class="walk">
    <li>Canoe on stands: shape, finish, names above the waterline <span class="t">~2 min</span></li>
    <li>Cross-section: “here’s how every half inch is built” <span class="t">~2 min</span></li>
    <li>Infographic + innovation cards: the numbers and the one thing we’re proudest of <span class="t">~2 min</span></li>
    <li>Materials library: baseline mix → final mix, samples in hand <span class="t">~2 min</span></li>
    <li>Reports, cost breakdown, person-hours: in reach, not in the way <span class="t">~1 min</span></li>
  </ol>

  <div class="checkhead" id="checklist">
    <h3>Required items · §7.2</h3>
    <span class="count" id="count">0 of 16 ready</span>
  </div>
  <p style="font-size:14px;color:var(--muted);margin-top:4px">Ticks are saved in this browser only.</p>
  <div class="checks" id="checks">
    <label><input type="checkbox" id="c1">Display fits 4 × 8 × 7 ft, judged from the front, self-supporting<small>Nothing taped or attached to trees, walls or floors</small></label>
    <label><input type="checkbox" id="c2">No electronics, lights, sound, sponsor items or scents</label>
    <label><input type="checkbox" id="c3">Hull design + structural analysis shown<small>Shape choices, purpose of chine/gunwale/keel, how it was refined</small></label>
    <label><input type="checkbox" id="c4">Research + testing: baseline mix → final mix<small>Team-specific results; generic content isn’t accepted</small></label>
    <label><input type="checkbox" id="c5">Mold + canoe construction methods and innovations<small>Shaping tools, depth checkers, inlay items</small></label>
    <label><input type="checkbox" id="c6">Every presentation element labeled</label>
    <label><input type="checkbox" id="c7">Each aggregate, cementitious material and fiber in clear labeled containers</label>
    <label><input type="checkbox" id="c8">Composite aggregate blend in mix proportions<small>Aggregates only</small></label>
    <label><input type="checkbox" id="c9">A 3 or 4 in cylinder from each mix, split in half</label>
    <label><input type="checkbox" id="c10">Raw reinforcement samples (mesh, grids, strips, tendons)</label>
    <label><input type="checkbox" id="c11">One broken composite flexural sample</label>
    <label><input type="checkbox" id="c12">Hard copies: Design Narrative, Construction Drawings, Calculations &amp; Materials Notebook</label>
    <label><input type="checkbox" id="c13">Infographic, cost breakdown and person-hours on show</label>
    <label><input type="checkbox" id="c14">≥ 12 captioned photos: materials, mold, aesthetics, finishing</label>
    <label><input type="checkbox" id="c15">Full-scale cross-section with mold, raw + finished stages, off the ground, in its own 4 × 4 × 7 ft space</label>
    <label><input type="checkbox" id="c16">On hand: seats/mats, life jackets, paddles; oven-dried unbroken cylinders (Finals)</label>
  </div>

  <div class="note">
    <span class="tag">2027 rules change what the 2025 finalists did</span>
    <ul style="margin:6px 0 0">
      <li><b>Molds by hand only (§6.2.1).</b> CNC-routed outlays, 3D-printed modular molds, 3D-printed keels and TPU templates seen in 2025 would not be allowed as mold parts. CNC-made jigs and templates still are. Show that distinction on the cross-section; it’s this year’s story.</li>
      <li><b>No sponsor items in the display (Table 8).</b></li>
      <li><b>No hydrated lime (Exhibit 5).</b> It was in the jars at five finalist displays. See the <a href="mix.html">mix notes</a>.</li>
    </ul>
  </div>

  <div class="foot">Results: <a href="https://www.asce.org/publications-and-news/civil-engineering-source/article/2025/06/30/university-of-florida-concrete-canoe-dominance-continues" rel="noopener">ASCE Civil Engineering Source</a>, <a href="https://www.eng.ufl.edu/news/engineering-education/uf-concrete-canoe-team-claims-its-fifth-championship/" rel="noopener">UF Engineering</a>. Team names and numbers are quoted only where legible in the photos. The checklist paraphrases RFP §7.2; read the RFP for exact wording.</div>

  <div class="next"><a href="rules-2027.html"><small>Previous</small>← The 2027 rules</a><a class="fwd" href="mix.html"><small>Next</small>Mix &amp; troweling notes →</a></div>
</main>
<script>
(() => {
  const boxes = [...document.querySelectorAll('#checks input')];
  const count = document.getElementById('count');
  const KEY = 'canoe-learn-display-checklist';
  let saved = {};
  try { saved = JSON.parse(localStorage.getItem(KEY) || '{}'); } catch (e) { saved = {}; }
  boxes.forEach(b => { if (saved[b.id]) b.checked = true; });
  const update = () => {
    count.textContent = boxes.filter(b => b.checked).length + ' of ' + boxes.length + ' ready';
    try { localStorage.setItem(KEY, JSON.stringify(Object.fromEntries(boxes.map(b => [b.id, b.checked])))); } catch (e) { /* storage blocked */ }
  };
  boxes.forEach(b => b.addEventListener('change', update));
  update();
})();
</script>

File: learn/src/index.html
<!-- title: Canoe Studio Learn | description: Guides for designing a concrete canoe: using Canoe Studio, the 2027 ASCE rules in plain English, lessons from the 2025 Finals, mix and troweling notes, and post-tensioning. -->
<main class="wide">
  <div class="kicker">Canoe Studio · Learn</div>
  <h1>The information center</h1>
  <p class="lede">Everything the team needs next to the design tool: how to use it, what the 2027 rules actually require, what the best teams did at the 2025 Finals, and the engineering behind the harder decisions.</p>

  <div class="guides">
    <a class="guide" href="start.html">
      <span class="for">New to the app · 10 min</span>
      <h3>Using Canoe Studio</h3>
      <p>The workflow from curves to exports, what each tab measures, and how to share a design with the team.</p>
      <span class="go">Read the guide →</span>
    </a>
    <a class="guide" href="rules-2027.html">
      <span class="for">Everyone · 8 min</span>
      <h3>The 2027 rules, explained</h3>
      <p>The hull, freeboard, flotation, materials, mold and display rules in plain English, with what the app checks and what it can’t.</p>
      <span class="go">Read the guide →</span>
    </a>
    <a class="guide" href="finals-2025.html">
      <span class="for">Display & aesthetics · 12 min</span>
      <h3>Lessons from the 2025 Finals</h3>
      <p>What the top teams’ displays had in common, a three-distance framework for ours, the judge’s walk, and the required-items checklist.</p>
      <span class="go">Read the guide →</span>
    </a>
    <a class="guide" href="mix.html">
      <span class="for">Mix team · 10 min</span>
      <h3>Mix &amp; troweling notes</h3>
      <p>What the finalists published about their mixes, what 2027 changes, a symptom-to-fix table for troweling, and four tests that turn feel into numbers.</p>
      <span class="go">Read the guide →</span>
    </a>
    <a class="guide" href="strength-test.html">
      <span class="for">Mix &amp; structures · lab test</span>
      <h3>Thin-section strength test</h3>
      <p>Break hull-thickness strips and plates on a converted bridge tester: fixture, specimens, formulas and a calculator that feeds the app’s structure check.</p>
      <span class="go">Read the guide →</span>
    </a>
    <a class="guide" href="tow-test.html">
      <span class="for">Hull design · pool test</span>
      <h3>Model tow test</h3>
      <p>Tow a 1:4 model in a pool, scale the drag to full size, check the app’s wave-drag prediction, and calibrate paddler power from a timed run.</p>
      <span class="go">Read the guide →</span>
    </a>
    <a class="guide" href="post-tensioning.html">
      <span class="for">Structures · 12 min</span>
      <h3>Post-tensioning, honestly</h3>
      <p>How it really works, run on our hull’s numbers: why it doesn’t pay off in the canoe, and why it’s worth building as a test beam.</p>
      <span class="go">Read the guide →</span>
    </a>
    <a class="guide" href="season-report.html">
      <span class="for">Captains · after each competition</span>
      <h3>Season report template</h3>
      <p>A fillable after-action report: scorecard against the leader, predicted vs. measured, flotation, races, judges’ feedback and lessons. Download it for the team Drive.</p>
      <span class="go">Open the template →</span>
    </a>
  </div>

  <div class="panel" style="margin-top:34px">
    <p style="margin:0"><b>How these pages stay current.</b> The rule checks live in one file in the app (<code>rules.js</code>), and these guides are plain pages in the same repository. When ASCE issues an addendum or the team gets new test data, update both and push. The site refreshes in about a minute.</p>
  </div>

  <div class="foot">Rules summaries paraphrase the 2026–27 ASCE Concrete Canoe Competition Request for Proposals (issued Sept 8, 2026). Always check the <a href="https://www.asce.org/-/media/asce-images-and-files/communities/students-and-younger-members/documents/2026-2027-asce-concrete-canoe-competition-request-for-proposals.pdf" rel="noopener">official RFP</a> and posted RFI answers before relying on them.</div>
</main>

File: learn/src/mix.html
<!-- title: Mix and Troweling Notes | description: Lightweight concrete canoe mix notes: what 2025 finalists published, what the 2027 rules change, a troweling symptom-to-fix table and simple workability tests. -->
<main class="wide">
  <div class="kicker">Guide · Mix team</div>
  <h1>Mix &amp; troweling notes</h1>
  <p class="lede">Working notes on the hardest practical problem: a lightweight mix that can be troweled onto the inside of the hull. They start from what the 2025 finalists published and the 2027 limits, and they’re meant to grow as the team adds its own test data.</p>

  <div class="note">
    <span class="tag">Read this as hypotheses</span>
    <p style="margin:6px 0 0">These notes are general lightweight-mortar practice plus what other teams showed publicly, not a recipe. The team’s own materials, test results and mix lead decide.</p>
  </div>

  <h2>First, redefine “workable”</h2>
  <div class="reframe">
    <div><div class="k">Usual target</div><p>A mix that trowels to a smooth finish on the inside of the hull.</p></div>
    <div><div class="k">What the hull actually needs</div><p>Structural layers that <b>go on at a set thickness, stay put on a steep wall, and bond to the layer below</b>, then a <b>fine finish layer that trowels smooth</b> so the interior needs little or no sanding.</p></div>
  </div>
  <p>Every raw layer on the 2025 cutaways was lumpy. Florida checked thickness with QC pins, and Virginia Tech sanded 60 → 200 → 400 → 1000 grit to get smooth. We’d rather not copy the sanding: it makes a fine dust of silica and ground glass, it’s slow and uneven on a concave interior, and judges still mark a bumpy inside down. So split the job in two. Structural layers are judged on thickness, sag and bond, which you can measure; the last layer is judged on how smooth it trowels.</p>

  <h2 id="trowel-finish">Finish at the trowel, not the sander</h2>
  <p>A bumpy interior usually isn’t a troweling-skill problem. It’s the <b>largest aggregate particles</b> being bigger than the finish layer can cover. A 1–2 mm Poraver bead in a ⅛ in (3 mm) layer drags under the trowel and leaves a pit or a bump. Fix the material first, then the technique.</p>
  <ul>
    <li><b>Give the finish layer its own grading.</b> Keep the coarse fractions in the structural layers and cap the finish layer at a small top size, roughly ≤ 0.5 mm (glass bubbles, fine Poraver, fine sand). A common rule of thumb is a largest particle no more than about ⅓ of the layer thickness, and much finer where it has to trowel smooth. Test it on a panel; don’t trust the rule.</li>
    <li><b>Make it the second mix.</b> The rules allow two mixes, so a structural mix plus a finish/face mix (UW-Madison’s ⅛ / ¼ / ⅛ approach) uses the allowance well. A separate patching mix would very likely count as a mix too, so plan the two carefully (or ask in an RFI).</li>
    <li><b>Place wet-on-wet</b> onto the last structural layer, so the finish bonds and doesn’t need scratching.</li>
    <li><b>Trowel in stages.</b> Place and level with a margin or pool trowel, wait until a thumbprint barely marks the surface, then close it with a flexible rounded pool or finishing trowel. Rounded ends don’t gouge a concave surface. Wet the steel lightly. Don’t add water to the surface, and don’t overwork it, which pulls up paste and latex skin.</li>
    <li><b>Control the clock.</b> The finish pass happens later than the placement, so this layer is where retarder or a longer open time pays off. Work in sections sized to how long it stays trowelable.</li>
    <li><b>Keep sanding for the exterior and touch-ups.</b> A light pass on the outside of the hull and on repairs is fine. Do it wet where possible, with P100 respirators. Silica dust is the reason, not a formality.</li>
  </ul>
  <p>Add one test for this: <b>the finish panel</b>. Trowel a 12 × 12 in patch of the finish mix over cured structural mix on a curved form, and rate it by raking a flashlight across it. It’s the cheapest way to compare top sizes and trowels before touching the hull.</p>

  <h2>What the finalists published</h2>
  <div class="table-wrap"><table class="wide">
    <thead><tr><th>Team</th><th>Structural mix</th><th>Aggregates</th><th>Binder &amp; admixtures</th><th>Build</th></tr></thead>
    <tbody>
      <tr><td><b>Virginia Tech</b><br>2nd · Best Final Product</td><td class="n">49 pcf dry · 56 wet<br>1,910 psi / 210 tensile, 7 d<br>1 in slump · 5.5% air</td><td>Poraver 0.5–1.0 &amp; 1.0–2.0 mm, 3M K37 glass bubbles</td><td>Retarder, latex, air entrainer, water reducer; polypropylene fiber</td><td>⅜ in, 3 layers, PBO + basalt mesh, 1/16 in wire rope; 115 lb; sanded to 1000 grit</td></tr>
      <tr><td><b>Florida</b><br>1st overall</td><td class="n">≈50 pcf oven-dry* · 62.3 wet<br>2,300 psi / 230 tensile, 14 d<br>4.1% air · plus an SCC mix</td><td>Poraver in 4 sizes, 3M S38 glass bubbles</td><td>Class F fly ash, slag, portland I, <span class="flagged">hydrated lime</span></td><td>⅜ in, 3 layers + 2 carbon meshes, QC pins; 170 lb</td></tr>
      <tr><td><b>Cal Poly SLO</b></td><td class="n">not legible</td><td>Utelite 16/30/50/100, AGSCO 0.25–2 mm</td><td>Class C fly ash, VCAS 160, metakaolin, slag, rice-husk ash, <span class="flagged">Type S lime</span>, PVA fiber; shrinkage reducer + probable VMA</td><td>Two structural mixes (per placard)</td></tr>
      <tr><td><b>UW-Madison</b></td><td class="n">not legible</td><td>Poraver 0.25–4 mm, 3M K25 bubbles</td><td><span class="flagged">Hydrated lime</span>; separate aesthetic and structural mixes</td><td>⅛ aesthetic / ¼ structural / ⅛ aesthetic, Spiderlath between</td></tr>
    </tbody>
  </table></div>
  <p style="font-size:14px;color:var(--muted)">*Florida’s oven-dry figure was read from a photo of their poster; the first digit is blurred. Everything else was read clearly from photos of the teams’ displays.</p>
  <p>Three things stand out. VT’s structural mix runs at <b>1 in slump</b>: stiff enough to hold on the walls, with air, latex and retarder doing the work that water would otherwise do. Florida and UW-Madison ran <b>two mixes</b>, one for structure and one for the surface or for flowing into details. And <b>glass bubbles</b> (K25, K37, S38) sat in almost every jar lineup as the finest aggregate fraction.</p>

  <h2>What 2027 changes in the recipe</h2>
  <ul>
    <li><b>No hydrated lime or quicklime.</b> Lime was a common cohesion and trowelability aid, so its job has to come from somewhere else: metakaolin or other fine pozzolans, a viscosity-modifying admixture (ASTM C494 Type S), or latex.</li>
    <li><b>Hydraulic cement under 50% of the binder, and 30–50% of the binder must be ASTM C595 blended cement</b> (e.g. Type IL). The rest is fly ash, slag, silica fume, metakaolin or glass pozzolan. High-SCM mixes set slowly: more open time, but slower early strength and later demolding.</li>
    <li>Aggregate ≥ 35% of volume; oven-dried unit weight &lt; 80.0 pcf; latex solids ≤ 100 lb/yd³ from the approved list; two mixes maximum. Full list in <a href="rules-2027.html">the rules guide</a>.</li>
  </ul>

  <h2>Diagnose before changing anything</h2>
  <p>“Bad workability” covers several different problems with opposite fixes. Name the symptom first.</p>
  <div class="table-wrap"><table class="wide">
    <thead><tr><th style="width:22%">What the trowel feels</th><th>Likely cause</th><th>Things to try</th></tr></thead>
    <tbody>
      <tr><td><b>Starts fine, then tears and drags after 15–20 min</b></td><td>Porous lightweight aggregate soaking up mix water; latex skinning in sun or wind; batch sitting too long</td><td>Pre-soak Poraver/Utelite to saturated-surface-dry and account for it; smaller batches staggered so none sits over ~20 min; shade and cool water; a retarder; mist the surface, never add water</td></tr>
      <tr><td><b>Slides or sags down the wall</b></td><td>Too much water or superplasticizer; not enough fines; no thixotropy</td><td>Cut the water reducer first; add a VMA (Type S); more of the finest fraction (glass bubbles, metakaolin); short fiber in the structural layer</td></tr>
      <tr><td><b>Sticky, clings to the trowel, pulls off the mesh</b></td><td>Too much silica fume, metakaolin or latex; low air</td><td>Swap part of the sticky fines for Class F fly ash (round particles act like ball bearings); an air entrainer; a wetted steel or flexible pool trowel</td></tr>
      <tr><td><b>Water sheen, weak dusty surface next day</b></td><td>Bleeding: excess water, too few fines</td><td>VMA; finer grading; lower water</td></tr>
      <tr><td><b>Each batch weighs more than the last</b></td><td>Glass bubbles crushed by high-shear mixing</td><td>Add bubbles last at low speed; check unit weight (ASTM C138) every batch</td></tr>
      <tr><td><b>Layers peel apart</b></td><td>Too long between lifts; mesh too closed; dry previous layer</td><td>Place wet-on-wet; latex in the mix; mesh with ≥ 40% open area pressed in, not laid on</td></tr>
    </tbody>
  </table></div>

  <h2>Tests that turn feel into numbers</h2>
  <div class="cols">
    <div class="col"><div class="k">ASTM C1437 · 0/15/30/45 min</div><h3>Flow-loss curve</h3><p style="margin:6px 0 0;font-size:15px;color:var(--ink-2)">One flow table and a timer. Separates “too stiff to start” from “stiffens over time”, which need different fixes.</p></div>
    <div class="col"><div class="k">Team test · 15 min</div><h3>Wall hang</h3><p style="margin:6px 0 0;font-size:15px;color:var(--ink-2)">Trowel a ⅜ in layer over mesh onto plywood at 60° and 90°. Measure sag and slump-off after 15 minutes. That’s the property the hull walls actually need.</p></div>
    <div class="col"><div class="k">Team test · next day</div><h3>Layer bond</h3><p style="margin:6px 0 0;font-size:15px;color:var(--ink-2)">Two lifts placed 20 and 45 minutes apart on a scrap panel. Next day, try to pry them apart and record which gap failed.</p></div>
    <div class="col"><div class="k">ASTM C138 · every batch</div><h3>Unit weight</h3><p style="margin:6px 0 0;font-size:15px;color:var(--ink-2)">Catches crushed bubbles and creeping water on the day, not at the weigh-in.</p></div>
  </div>

  <h3>Borrowed from industry</h3>
  <p>Glass-fiber-reinforced concrete (GFRC) shops spray a thin, fiber-free <b>face coat</b> against the mold first, then build the fiber-rich backing behind it. That’s the same idea as UW-Madison’s ⅛ / ¼ / ⅛ split: one mix tuned for the surface, one for structure. It fits the two-mix limit.</p>

  <h2>Questions for the mix lead</h2>
  <ol>
    <li>Is the problem initial stiffness, loss over time, sagging or stickiness? Is there a flow-loss curve yet?</li>
    <li>Are the lightweight aggregates pre-soaked, and is that moisture counted in the water?</li>
    <li>What replaces hydrated lime’s cohesion under the 2027 rules: VMA, metakaolin or latex?</li>
    <li>How long does placing one full layer take, and how big are the batches relative to that?</li>
    <li>Would a dedicated face-layer mix plus a structural mix be simpler than one mix that does everything?</li>
  </ol>

  <div class="next"><a href="finals-2025.html"><small>Previous</small>← Lessons from the 2025 Finals</a><a class="fwd" href="post-tensioning.html"><small>Next</small>Post-tensioning →</a></div>
</main>

File: learn/src/post-tensioning.html
<!-- title: Post-Tensioning the Canoe | description: How post-tensioning a concrete canoe really works, run on real hull numbers and the 2027 rules, with an honest verdict and a safer test-beam alternative. -->
<main>
  <div class="kicker">Guide · Structures · default hull 210 × 30 × 18 in · 2027 rules</div>
  <h1>Post-tensioning the canoe</h1>
  <p class="lede">What it actually does, what it costs in complexity, and whether this hull needs it. Every hull number below comes from Canoe Studio’s model of the default design (the values in the original Grasshopper file), not from a textbook.</p>

  <section class="panel verdict" aria-label="Verdict">
    <b class="v">Not worth it in the hull. Worth building as a test beam.</b>
    <ul>
      <li>The hull’s bending stresses in race and transport are small, around <span class="num">40–46 psi</span>. Even with a factor of safety of 2 that’s <span class="num">~92 psi</span>, against an estimated <span class="num">~218 psi</span> cracking strength for plain lightweight concrete. Post-tensioning fixes a problem this hull doesn’t have.</li>
      <li>The obvious tendon layout, one cable down the keel, makes the governing case <em>worse</em>: it puts the gunwales into tension.</li>
      <li>A tendon that follows the hull’s curves pulls sideways on the thin wall hard enough to crack it (<span class="num">~1,650 psi</span>) unless ribs or thwarts take the load.</li>
      <li>Ducts or sleeves may not pass the reinforcement rules, which would take an RFI to settle.</li>
      <li>As a teaching project it’s excellent. A post-tensioned strip beam tested next to a plain one teaches all of it safely, and gives the Design Narrative real data.</li>
    </ul>
  </section>

  <h2>How it works</h2>
  <p>Concrete is strong in compression and weak in tension. A beam cracks where bending stretches it, long before the compressed side is in trouble. Prestressing squeezes the concrete <em>before</em> the load arrives, so the load has to cancel that squeeze before it can create any tension at all.</p>
  <p><b>Post</b>-tensioning means the tendon (a steel cable, aramid cord or strand) runs through the hardened concrete, usually inside a sleeve so it can slide. After curing it gets pulled tight with a jack and locked off against a bearing plate at each end. The plates push on the concrete, and that push is the prestress. <b>Pre</b>-tensioning is the other way round: you tension the tendon in a frame, cast concrete around it, and release it once the concrete bonds. No sleeve, but the frame has to hold thousands of pounds for days.</p>

  <p>The whole design comes down to adding three stress patterns across the section:</p>
  <div class="eq">σ = − P/A &nbsp;&nbsp; ± P·e·y/I &nbsp;&nbsp; ± M·y/I</div>
  <p><span class="num">P/A</span> is the even squeeze. <span class="num">P·e·y/I</span> is the bending the tendon adds when it sits a distance <span class="num">e</span> off the neutral axis. <span class="num">M·y/I</span> is what the paddlers, water and hull weight do. Get the first two to cancel the third on whichever face goes into tension, and you’re done. Getting that sign right is where it goes wrong.</p>

  <h3>The section that governs</h3>
  <p>The worst bending is 19 in behind midship, in the 3-person endurance slalom. Paddlers at the ends and the middle, with buoyancy concentrated under midship, bend the hull upward in the middle (hogging). The gunwales stretch and the keel squeezes.</p>
  <div class="table-wrap"><table>
    <thead><tr><th>Concrete section at x = −19 in</th><th class="r">Value</th></tr></thead>
    <tbody>
      <tr><td>Area of concrete (½ in wall)</td><td class="r">27.3 in²</td></tr>
      <tr><td>Moment of inertia I</td><td class="r">833 in⁴</td></tr>
      <tr><td>Neutral axis above the keel</td><td class="r">6.1 in</td></tr>
      <tr><td>Distance to gunwale / to keel</td><td class="r">11.5 / 6.0 in</td></tr>
    </tbody>
  </table></div>
  <p>The neutral axis sits low because most of the concrete is in the bottom, so the gunwale is almost twice as far from it as the keel. That makes the gunwale the fragile face in hogging.</p>

  <h2>Does this hull need it?</h2>
  <div class="table-wrap"><table>
    <thead><tr><th>Load case</th><th class="r">Moment</th><th class="r">Max tension</th><th class="r">× FS 2</th></tr></thead>
    <tbody>
      <tr><td>3-person endurance slalom (RFP §5.7.1) · hogging</td><td class="r">3,333 lb·in</td><td class="r t">46 psi gunwale</td><td class="r">92 psi</td></tr>
      <tr><td>4-person co-ed sprint · hogging</td><td class="r">2,848 lb·in</td><td class="r t">39 psi gunwale</td><td class="r">79 psi</td></tr>
      <tr><td>Empty hull on stands 24 in from each tip, ×2 for a bump · sagging</td><td class="r">6,181 lb·in</td><td class="r t">44 psi keel</td><td class="r">89 psi</td></tr>
    </tbody>
  </table></div>

  <figure class="chart">
    <svg viewBox="0 0 700 210" role="img" aria-labelledby="capT capD">
      <title id="capT">Bending tension versus cracking strength</title>
      <desc id="capD">Service tension 39 to 46 psi, factored 79 to 92 psi, all well below an estimated 218 psi modulus of rupture.</desc>
      <line class="gridl" x1="230" x2="230" y1="16" y2="170"/><line class="gridl" x1="330" x2="330" y1="16" y2="170"/><line class="gridl" x1="430" x2="430" y1="16" y2="170"/><line class="gridl" x1="530" x2="530" y1="16" y2="170"/><line class="gridl" x1="630" x2="630" y1="16" y2="170"/>
      <text x="130" y="188" text-anchor="middle">0</text><text x="230" y="188" text-anchor="middle">50</text><text x="330" y="188" text-anchor="middle">100</text><text x="430" y="188" text-anchor="middle">150</text><text x="530" y="188" text-anchor="middle">200</text><text x="630" y="188" text-anchor="middle">250 psi</text>
      <line class="axis" x1="130" x2="130" y1="16" y2="170"/>
      <text class="lbl" x="120" y="44" text-anchor="end">Slalom</text>
      <rect class="bar-f" x="130" y="30" width="184" height="20"/><rect class="bar-s" x="130" y="30" width="92" height="20"/>
      <text class="lbl" x="120" y="94" text-anchor="end">Co-ed sprint</text>
      <rect class="bar-f" x="130" y="80" width="158" height="20"/><rect class="bar-s" x="130" y="80" width="78" height="20"/>
      <text class="lbl" x="120" y="144" text-anchor="end">Transport</text>
      <rect class="bar-f" x="130" y="130" width="177" height="20"/><rect class="bar-s" x="130" y="130" width="88" height="20"/>
      <line class="cap" x1="566" x2="566" y1="16" y2="170"/>
      <text x="560" y="28" text-anchor="end" style="fill:var(--ok)">cracks ≈ 218 psi</text>
    </svg>
    <figcaption>Dark bar = service tension, light bar = with factor of safety 2. The cracking line uses ACI’s formula for all-lightweight concrete, 7.5·λ·√f′c with λ = 0.75 and a placeholder f′c of 1,500 psi. Swap in the team’s cylinder breaks when they have them.</figcaption>
  </figure>

  <p>Even factored, the worst case reaches less than half of what should crack plain lightweight concrete, before counting any mesh. Concrete canoes do crack, but not from global hull bending. The usual causes are drying shrinkage, sharp corners, impacts, twisting, and <em>local</em> bending of the thin wall under knees and water pressure. A tendon running the length of the boat does nothing for any of those.</p>

  <h2>The three problems nobody mentions</h2>
  <div>
    <div class="panel">
      <span class="tag stop">Makes it worse</span>
      <h3>A keel tendon puts the gunwales into tension</h3>
      <p>The natural place for a cable is down the keel: straight in plan view, easy to anchor at the stems. But the keel is 5.5 in below the neutral axis, so a <span class="num">1,400 lb</span> tendon there bends the hull upward in the middle, the same direction as the slalom load.</p>
      <figure class="chart">
        <svg viewBox="0 0 700 250" role="img" aria-labelledby="sbT sbD">
          <title id="sbT">Stress blocks for a keel-only tendon</title>
          <desc id="sbD">Even squeeze of 51 psi, plus tendon bending of 106 psi tension at the gunwale, plus factored slalom of 92 psi tension, adds up to 146 psi tension at the gunwale.</desc>
          <text class="big" x="10" y="22">Gunwale</text><text class="big" x="10" y="222">Keel</text>
          <line class="axis" x1="10" x2="690" y1="150" y2="150" style="stroke-dasharray:4 4;opacity:.45"/>
          <text x="690" y="144" text-anchor="end">neutral axis</text>
          <g transform="translate(150,0)">
            <line class="axis" x1="0" x2="0" y1="30" y2="210"/>
            <rect class="cfill" x="-26" y="30" width="26" height="180"/>
            <text x="0" y="244" text-anchor="middle">P/A</text><text x="-30" y="120" text-anchor="end" class="c">−51</text>
          </g>
          <text class="big" x="205" y="126">+</text>
          <g transform="translate(290,0)">
            <line class="axis" x1="0" x2="0" y1="30" y2="210"/>
            <polygon class="tfill" points="0,30 53,30 0,150"/>
            <polygon class="cfill" points="0,150 0,210 -27,210"/>
            <text x="0" y="244" text-anchor="middle">P·e·y/I</text><text x="58" y="44" class="t">+106</text><text x="-32" y="206" text-anchor="end" class="c">−55</text>
          </g>
          <text class="big" x="365" y="126">+</text>
          <g transform="translate(440,0)">
            <line class="axis" x1="0" x2="0" y1="30" y2="210"/>
            <polygon class="tfill" points="0,30 46,30 0,150"/>
            <polygon class="cfill" points="0,150 0,210 -24,210"/>
            <text x="0" y="244" text-anchor="middle">slalom × FS</text><text x="51" y="44" class="t">+92</text><text x="-29" y="206" text-anchor="end" class="c">−48</text>
          </g>
          <text class="big" x="515" y="126">=</text>
          <g transform="translate(610,0)">
            <line class="axis" x1="0" x2="0" y1="30" y2="210"/>
            <polygon class="tfill" points="0,30 73,30 0,118"/>
            <polygon class="cfill" points="0,118 0,210 -77,210"/>
            <text x="0" y="244" text-anchor="middle">total</text><text x="78" y="44" class="t">+146</text><text x="-80" y="206" text-anchor="end" class="c">−154</text>
          </g>
        </svg>
        <figcaption>Red = tension, blue = compression, psi. Without the tendon the gunwale sees +92 psi. With it, +146 psi. The prestress piled more compression onto the keel, which didn’t need it, and more tension onto the gunwale, which did.</figcaption>
      </figure>
      <p>To help the hogging case the tendon has to sit <em>above</em> the neutral axis, up toward the gunwales. That leads straight to problem two.</p>
    </div>

    <div class="panel">
      <span class="tag stop">Cracks the wall</span>
      <h3>A curved tendon pushes sideways</h3>
      <p>A tensioned cable always tries to straighten. Run it along the gunwale, which bows out 15 in to full beam over the 210 in length, and it pulls the gunwale inward along its whole length:</p>
      <div class="eq">w = 8·P·sag / L² = 8 × 1,400 × 15 / 210² ≈ 3.8 lb per inch, inward, each side</div>
      <figure class="chart">
        <svg viewBox="0 0 700 170" role="img" aria-labelledby="spT spD">
          <title id="spT">Plan view of a gunwale tendon pulling inward</title>
          <desc id="spD">The tendon follows the curved gunwale and its tension creates inward force along both sides.</desc>
          <path class="hull" d="M20,85 C 170,8 530,8 680,85 C 530,162 170,162 20,85 Z"/>
          <path class="tendon" d="M28,85 C 176,16 524,16 672,85"/>
          <path class="tendon" d="M28,85 C 176,154 524,154 672,85"/>
          <g>
            <path class="arrow" d="M200,34 L200,56"/><polygon class="ahead" points="195,54 205,54 200,63"/>
            <path class="arrow" d="M350,26 L350,48"/><polygon class="ahead" points="345,46 355,46 350,55"/>
            <path class="arrow" d="M500,34 L500,56"/><polygon class="ahead" points="495,54 505,54 500,63"/>
            <path class="arrow" d="M200,136 L200,114"/><polygon class="ahead" points="195,116 205,116 200,107"/>
            <path class="arrow" d="M350,144 L350,122"/><polygon class="ahead" points="345,124 355,124 350,115"/>
            <path class="arrow" d="M500,136 L500,114"/><polygon class="ahead" points="495,116 505,116 500,107"/>
          </g>
          <text x="350" y="92" text-anchor="middle">3.8 lb/in inward on each side</text>
          <text x="20" y="164">stern</text><text x="680" y="164" text-anchor="end">bow</text>
        </svg>
        <figcaption>Plan view. Steel lines = tendons following the gunwales.</figcaption>
      </figure>
      <p>With nothing across the boat to resist it, each side wall has to carry that load down to the bilge as a cantilever: <span class="num">3.8 × 18 in ≈ 69 lb·in</span> per inch of wall. A ½ in wall resists bending with <span class="num">t²/6 = 0.042 in³</span> per inch, so the stress is <b class="t">~1,650 psi</b>. That’s about 7.5× the cracking strength. Thwarts or ribs every few feet can take the pull, but then you’re designing a frame as well as a hull. Any tendon that follows a curve does this, including one set at neutral-axis height along the sides.</p>
      <p>The keel has a milder, actually useful version of the same effect. A keel tendon following the <span class="num">3 in</span> rocker pushes up on the hull with about <span class="num">181 lb</span> in total, roughly the hull’s own <span class="num">164 lb</span> weight. That’s load balancing: the curve cancels the dead weight. It’s the most elegant idea in prestressed design, and a good one for the team to see in numbers.</p>
    </div>

    <div class="panel">
      <span class="tag work">Needs an RFI</span>
      <h3>Sleeves, anchors and the rules</h3>
      <p>The 2027 rules allow tendons: pieces under ½ in wide used for pre- or post-tensioning. Bearing plates are allowed within 2 ft of the bow and stern and capped at ¼ in thick (Exhibit 5). Three things get in the way:</p>
      <ul>
        <li><b>The sleeve.</b> Exhibit 5 counts anything that isn’t concrete or flotation as reinforcement, and reinforcement layers need ≥ 40% open area. A plastic tube has none. Whether a duct counts is exactly the kind of question an RFI is for. Pre-tensioning avoids the sleeve but needs a hand-built frame strong enough to hold the tendons during the cure.</li>
        <li><b>Thickness.</b> A ⅛ in cable plus two mesh layers (~0.04 in each) is ~41% of a ½ in wall, under the 50% limit, but only just, and only if there’s no sleeve adding diameter.</li>
        <li><b>The anchor end.</b> A 1.5 in plate carrying 1,400 lb bears at <span class="num">622 psi</span>, under a rough allowable of <span class="num">0.7·f′c ≈ 1,050 psi</span>. The problem is behind the plate: the force spreads out and splits the concrete (bursting). A ½ in shell at a narrow stem has no room for that, so the anchors need solid end blocks. Those can double as the foam bulkheads, which the rules also keep within 3 ft of the ends.</li>
      </ul>
    </div>
  </div>

  <h2>What it would take anyway</h2>
  <p>If the team goes ahead, this is the real shape of it. The candidate tendon is ⅛ in 7×19 galvanized wire rope: about 2,000 lb breaking strength, locked off at 70%, so <span class="num">1,400 lb</span>.</p>
  <div class="table-wrap"><table>
    <thead><tr><th>Item</th><th class="r">Number</th><th>What it means</th></tr></thead>
    <tbody>
      <tr><td>Even prestress to erase every factored tension</td><td class="r">2,510 lb</td><td>Two tendons at 1,400 lb, if the losses were zero</td></tr>
      <tr><td>Stretch to reach 1,400 lb over 186 in</td><td class="r">3.2 in</td><td>That’s how far you pull. You measure this to check the force.</td></tr>
      <tr><td>Anchor slip of 1/16 in at lock-off</td><td class="r">−2%</td><td>Short tendons feel slip hard</td></tr>
      <tr><td>Shrinkage of the concrete (~1,000 µε)</td><td class="r">−6%</td><td>The hull shortens and the tendon relaxes with it</td></tr>
      <tr><td>Creep under the prestress</td><td class="r">−2%</td><td>Small, because the prestress is small</td></tr>
      <tr><td>Wire rope bedding in (~0.5% of length)</td><td class="r t">−29%</td><td>The big one. Pre-stretch the rope before casting, or expect to lose a third of the force.</td></tr>
      <tr><td>Stored energy per tendon, ½·P·δ</td><td class="r">≈ 185 ft·lb</td><td>Like dropping a 10 lb weight from 18 ft. A failed crimp turns the cable into a whip.</td></tr>
    </tbody>
  </table></div>
  <p>Realistically that’s three or four pre-stretched tendons, sleeves the rules may not allow, two solid anchor blocks, a calibrated way to pull and measure 3 in of stretch, and a safety plan for standing near 1,400 lb cables. All of it goes into the drawings and Design Narrative, which the RFP asks for when prestress is used: tendon layout, anchorage locations, timing, and how the force was applied.</p>

  <h2>The better way to learn it</h2>
  <p><span class="tag go">Recommended</span></p>
  <p>Put the curiosity into a test beam instead of the boat. It teaches every concept above, costs a weekend, and gives the Design Narrative measured data. Judges tend to value that more than a feature.</p>
  <ol class="steps">
    <li><div><b>Cast three strip beams</b> from the team mix, e.g. ½ in × 4 in × 30 in: plain, mesh only, and mesh plus one post-tensioned cable in a sleeve, placed off-center on purpose.</div></li>
    <li><div><b>Pre-stretch and tension the cable</b> with a turnbuckle and a luggage or crane scale. Measure the stretch, check it against <span class="num">P·L/(A·E)</span>, then watch the force drop over a week of drying.</div></li>
    <li><div><b>Load all three in 4-point bending</b> and record the load at first crack. Then flip the prestressed beam over and repeat. Watching the eccentric tendon <em>lower</em> the cracking load in one direction is problem one, in their hands.</div></li>
    <li><div><b>Write it up</b> as a design decision with numbers: why the hull doesn’t need post-tensioning, and the test that proves it.</div></li>
  </ol>

  <div class="foot">
    <b>Where the numbers come from.</b> Hull geometry, section properties, moments and the stress blocks come from Canoe Studio’s default design (62 pcf concrete, ½ in wall, 170 lb paddlers); open the app to rerun them for your hull. The rest are assumptions to replace with real data:
    <ul>
      <li>f′c = 1,500 psi and λ = 0.75 are placeholders. ACI’s modulus-of-rupture and modulus formulas are only calibrated down to about 90 pcf concrete, so treat 218 psi as an estimate for a lighter mix.</li>
      <li>Wire rope values are typical catalog numbers: breaking strength ~2,000 lb, metallic area ~0.0063 in², modulus ~13,000 ksi, bedding-in 0.5%. Use the actual datasheet.</li>
      <li>Shrinkage (1,000 µε) and creep coefficient (2.5) are typical for high-paste lightweight mortars, not measured.</li>
      <li>The side-wall check treats the wall as a cantilever with no thwarts, which is the worst case and a first estimate.</li>
      <li>Rules: 2026–27 ASCE Concrete Canoe RFP (issued Sept 8, 2026), §5.7.1 and Exhibit 5. Calculation script: <code>test/pt-study.mjs</code> in the repository.</li>
    </ul>
  </div>

  <div class="next"><a href="mix.html"><small>Previous</small>← Mix &amp; troweling notes</a><a class="fwd" href="season-report.html"><small>Next</small>Season report template →</a></div>
</main>
